Repository: youngboong/dara

# Benchmark Dataset

## Precursor mixture dataset

This dataset contains XRD patterns (.xrdml files) for 20 different precursor mixtures.
Each precursor mixture is an equal weight combination of two or three different precursors. For
each mixture, two XRD scan is performed at different resolution (`2-min` fast scan and
`8-min` normal scan).

Each file has the following format:

```
precursor1_wt1-precursor2_wt2[-precursor3_wt3]--[2min|8min].xrdml
```

## Binary reaction dataset

This dataset contains XRD patterns (.xrdml files) for powder samples obtained from 20
binary (i.e., two precursor) reactions performed in the A-Lab. Each scan was performed

File: dataset/ground_truth/precursor_mixture.json (part 2 of 2)
{
     "weighed_mass_g": 0.302,
     "lattice": {},
     "required": true,
     "source_label": "TiO2",
     "source_reference": "weighed precursor (file name)",
     "note": "",
     "wt_percent": 30.065
    }
   ],
   "allowed_extra": [],
   "unknown_phase_present": false,
   "fully_indexed": true,
   "reference_fit": null,
   "scan": "2min",
   "human_products": "",
   "source": "file name (weighed fractions); dataset/README.md"
  },
  {
   "id": "V2O5_0p3005-NiO_0p4020-TiO2_0p3020--8min",
   "pattern": "dataset/precursor_mixture/V2O5_0p3005-NiO_0p4020-TiO2_0p3020--8min.xrdml",
   "submission": {
    "analysis_mode": "elemental",
    "precursors": [
     "V2O5",
     "NiO",
     "TiO2"
    ],
    "elements": [
     "Ni",
     "O",
     "Ti",
     "V"
    ],
    "temperature_c": null,
    "atmosphere": "air",
    "instrument_profile": "Aeris-fds-Pixcel1d-Medipix3",
    "wavelength": "Cu"
   },
   "phases": [
    {
     "formula": "V2O5",
     "spacegroup": 59,
     "spacegroup_any_of": [],
     "accept_any_of": [],
     "weighed_mass_g": 0.3005,
     "lattice": {},
     "required": true,
     "source_label": "V2O5",
     "source_reference": "weighed precursor (file name)",
     "note": "",
     "wt_percent": 29.915
    },
    {
     "formula": "NiO",
     "spacegroup": 225,
     "spacegroup_any_of": [
      225,
      166
     ],
     "accept_any_of": [],
     "weighed_mass_g": 0.402,
     "lattice": {},
     "required": true,
     "source_label": "NiO",
     "source_reference": "weighed precursor (file name)",
     "note": "",
     "wt_percent": 40.02
    },
    {
     "formula": "TiO2",
     "spacegroup": null,
     "spacegroup_any_of": [
      136,
      141
     ],
     "accept_any_of": [],
     "weighed_mass_g": 0.302,
     "lattice": {},
     "required": true,
     "source_label": "TiO2",
     "source_reference": "weighed precursor (file name)",
     "note": "",
     "wt_percent": 30.065
    }
   ],
   "allowed_extra": [],
   "unknown_phase_present": false,
   "fully_indexed": true,
   "reference_fit": null,
   "scan": "8min",
   "human_products": "",
   "source": "file name (weighed fractions); dataset/README.md"
  },
  {
   "id": "V2O5_0p3015-TiO2_0p6998--2min",
   "pattern": "dataset/precursor_mixture/V2O5_0p3015-TiO2_0p6998--2min.xrdml",
   "submission": {
    "analysis_mode": "elemental",
    "precursors": [
     "V2O5",
     "TiO2"
    ],
    "elements": [
     "O",
     "Ti",
     "V"
    ],
    "temperature_c": null,
    "atmosphere": "air",
    "instrument_profile": "Aeris-fds-Pixcel1d-Medipix3",
    "wavelength": "Cu"
   },
   "phases": [
    {
     "formula": "V2O5",
     "spacegroup": 59,
     "spacegroup_any_of": [],
     "accept_any_of": [],
     "weighed_mass_g": 0.3015,
     "lattice": {},
     "required": true,
     "source_label": "V2O5",
     "source_reference": "weighed precursor (file name)",
     "note": "",
     "wt_percent": 30.111
    },
    {
     "formula": "TiO2",
     "spacegroup": null,
     "spacegroup_any_of": [
      136,
      141
     ],
     "accept_any_of": [],
     "weighed_mass_g": 0.6998,
     "lattice": {},
     "required": true,
     "source_label": "TiO2",
     "source_reference": "weighed precursor (file name)",
     "note": "",
     "wt_percent": 69.889
    }
   ],
   "allowed_extra": [],
   "unknown_phase_present": false,
   "fully_indexed": true,
   "reference_fit": null,
   "scan": "2min",
   "human_products": "",
   "source": "file name (weighed fractions); dataset/README.md"
  },
  {
   "id": "V2O5_0p3015-TiO2_0p6998--8min",
   "pattern": "dataset/precursor_mixture/V2O5_0p3015-TiO2_0p6998--8min.xrdml",
   "submission": {
    "analysis_mode": "elemental",
    "precursors": [
     "V2O5",
     "TiO2"
    ],
    "elements": [
     "O",
     "Ti",
     "V"
    ],
    "temperature_c": null,
    "atmosphere": "air",
    "instrument_profile": "Aeris-fds-Pixcel1d-Medipix3",
    "wavelength": "Cu"
   },
   "phases": [
    {
     "formula": "V2O5",
     "spacegroup": 59,
     "spacegroup_any_of": [],
     "accept_any_of": [],
     "weighed_mass_g": 0.3015,
     "lattice": {},
     "required": true,
     "source_label": "V2O5",
     "source_reference": "weighed precursor (file name)",
     "note": "",
     "wt_percent": 30.111
    },
    {
     "formula": "TiO2",
     "spacegroup": null,
     "spacegroup_any_of": [
      136,
      141
     ],
     "accept_any_of": [],
     "weighed_mass_g": 0.6998,
     "lattice": {},
     "required": true,
     "source_label": "TiO2",
     "source_reference": "weighed precursor (file name)",
     "note": "",
     "wt_percent": 69.889
    }
   ],
   "allowed_extra": [],
   "unknown_phase_present": false,
   "fully_indexed": true,
   "reference_fit": null,
   "scan": "8min",
   "human_products": "",
   "source": "file name (weighed fractions); dataset/README.md"
  },
  {
   "id": "V2O5_0p4005-NiO_0p6016--2min",
   "pattern": "dataset/precursor_mixture/V2O5_0p4005-NiO_0p6016--2min.xrdml",
   "submission": {
    "analysis_mode": "elemental",
    "precursors": [
     "V2O5",
     "NiO"
    ],
    "elements": [
     "Ni",
     "O",
     "V"
    ],
    "temperature_c": null,
    "atmosphere": "air",
    "instrument_profile": "Aeris-fds-Pixcel1d-Medipix3",
    "wavelength": "Cu"
   },
   "phases": [
    {
     "formula": "V2O5",
     "spacegroup": 59,
     "spacegroup_any_of": [],
     "accept_any_of": [],
     "weighed_mass_g": 0.4005,
     "lattice": {},
     "required": true,
     "source_label": "V2O5",
     "source_reference": "weighed precursor (file name)",
     "note": "",
     "wt_percent": 39.966
    },
    {
     "formula": "NiO",
     "spacegroup": 225,
     "spacegroup_any_of": [
      225,
      166
     ],
     "accept_any_of": [],
     "weighed_mass_g": 0.6016,
     "lattice": {},
     "required": true,
     "source_label": "NiO",
     "source_reference": "weighed precursor (file name)",
     "note": "",
     "wt_percent": 60.034
    }
   ],
   "allowed_extra": [],
   "unknown_phase_present": false,
   "fully_indexed": true,
   "reference_fit": null,
   "scan": "2min",
   "human_products": "",
   "source": "file name (weighed fractions); dataset/README.md"
  },
  {
   "id": "V2O5_0p4005-NiO_0p6016--8min",
   "pattern": "dataset/precursor_mixture/V2O5_0p4005-NiO_0p6016--8min.xrdml",
   "submission": {
    "analysis_mode": "elemental",
    "precursors": [
     "V2O5",
     "NiO"
    ],
    "elements": [
     "Ni",
     "O",
     "V"
    ],
    "temperature_c": null,
    "atmosphere": "air",
    "instrument_profile": "Aeris-fds-Pixcel1d-Medipix3",
    "wavelength": "Cu"
   },
   "phases": [
    {
     "formula": "V2O5",
     "spacegroup": 59,
     "spacegroup_any_of": [],
     "accept_any_of": [],
     "weighed_mass_g": 0.4005,
     "lattice": {},
     "required": true,
     "source_label": "V2O5",
     "source_reference": "weighed precursor (file name)",
     "note": "",
     "wt_percent": 39.966
    },
    {
     "formula": "NiO",
     "spacegroup": 225,
     "spacegroup_any_of": [
      225,
      166
     ],
     "accept_any_of": [],
     "weighed_mass_g": 0.6016,
     "lattice": {},
     "required": true,
     "source_label": "NiO",
     "source_reference": "weighed precursor (file name)",
     "note": "",
     "wt_percent": 60.034
    }
   ],
   "allowed_extra": [],
   "unknown_phase_present": false,
   "fully_indexed": true,
   "reference_fit": null,
   "scan": "8min",
   "human_products": "",
   "source": "file name (weighed fractions); dataset/README.md"
  },
  {
   "id": "V2O5_0p4013-In2O3_0p4021-La(OH)3_0p2014--2min",
   "pattern": "dataset/precursor_mixture/V2O5_0p4013-In2O3_0p4021-La(OH)3_0p2014--2min.xrdml",
   "submission": {
    "analysis_mode": "elemental",
    "precursors": [
     "V2O5",
     "In2O3",
     "La(OH)3"
    ],
    "elements": [
     "H",
     "In",
     "La",
     "O",
     "V"
    ],
    "temperature_c": null,
    "atmosphere": "air",
    "instrument_profile": "Aeris-fds-Pixcel1d-Medipix3",
    "wavelength": "Cu"
   },
   "phases": [
    {
     "formula": "V2O5",
     "spacegroup": 59,
     "spacegroup_any_of": [],
     "accept_any_of": [],
     "weighed_mass_g": 0.4013,
     "lattice": {},
     "required": true,
     "source_label": "V2O5",
     "source_reference": "weighed precursor (file name)",
     "note": "",
     "wt_percent": 39.938
    },
    {
     "formula": "In2O3",
     "spacegroup": 206,
     "spacegroup_any_of": [],
     "accept_any_of": [],
     "weighed_mass_g": 0.4021,
     "lattice": {},
     "required": true,
     "source_label": "In2O3",
     "source_reference": "weighed precursor (file name)",
     "note": "",
     "wt_percent": 40.018
    },
    {
     "formula": "La(OH)3",
     "spacegroup": 176,
     "spacegroup_any_of": [],
     "accept_any_of": [],
     "weighed_mass_g": 0.2014,
     "lattice": {},
     "required": true,
     "source_label": "La(OH)3",
     "source_reference": "weighed precursor (file name)",
     "note": "",
     "wt_percent": 20.044
    }
   ],
   "allowed_extra": [],
   "unknown_phase_present": false,
   "fully_indexed": true,
   "reference_fit": null,
   "scan": "2min",
   "human_products": "",
   "source": "file name (weighed fractions); dataset/README.md"
  },
  {
   "id": "V2O5_0p4013-In2O3_0p4021-La(OH)3_0p2014--8min",
   "pattern": "dataset/precursor_mixture/V2O5_0p4013-In2O3_0p4021-La(OH)3_0p2014--8min.xrdml",
   "submission": {
    "analysis_mode": "elemental",
    "precursors": [
     "V2O5",
     "In2O3",
     "La(OH)3"
    ],
    "elements": [
     "H",
     "In",
     "La",
     "O",
     "V"
    ],
    "temperature_c": null,
    "atmosphere": "air",
    "instrument_profile": "Aeris-fds-Pixcel1d-Medipix3",
    "wavelength": "Cu"
   },
   "phases": [
    {
     "formula": "V2O5",
     "spacegroup": 59,
     "spacegroup_any_of": [],
     "accept_any_of": [],
     "weighed_mass_g": 0.4013,
     "lattice": {},
     "required": true,
     "source_label": "V2O5",
     "source_reference": "weighed precursor (file name)",
     "note": "",
     "wt_percent": 39.938
    },
    {
     "formula": "In2O3",
     "spacegroup": 206,
     "spacegroup_any_of": [],
     "accept_any_of": [],
     "weighed_mass_g": 0.4021,
     "lattice": {},
     "required": true,
     "source_label": "In2O3",
     "source_reference": "weighed precursor (file name)",
     "note": "",
     "wt_percent": 40.018
    },
    {
     "formula": "La(OH)3",
     "spacegroup": 176,
     "spacegroup_any_of": [],
     "accept_any_of": [],
     "weighed_mass_g": 0.2014,
     "lattice": {},
     "required": true,
     "source_label": "La(OH)3",
     "source_reference": "weighed precursor (file name)",
     "note": "",
     "wt_percent": 20.044
    }
   ],
   "allowed_extra": [],
   "unknown_phase_present": false,
   "fully_indexed": true,
   "reference_fit": null,
   "scan": "8min",
   "human_products": "",
   "source": "file name (weighed fractions); dataset/README.md"
  },
  {
   "id": "V2O5_0p6008-ZnO_0p4010--2min",
   "pattern": "dataset/precursor_mixture/V2O5_0p6008-ZnO_0p4010--2min.xrdml",
   "submission": {
    "analysis_mode": "elemental",
    "precursors": [
     "V2O5",
     "ZnO"
    ],
    "elements": [
     "O",
     "V",
     "Zn"
    ],
    "temperature_c": null,
    "atmosphere": "air",
    "instrument_profile": "Aeris-fds-Pixcel1d-Medipix3",
    "wavelength": "Cu"
   },
   "phases": [
    {
     "formula": "V2O5",
     "spacegroup": 59,
     "spacegroup_any_of": [],
     "accept_any_of": [],
     "weighed_mass_g": 0.6008,
     "lattice": {},
     "required": true,
     "source_label": "V2O5",
     "source_reference": "weighed precursor (file name)",
     "note": "",
     "wt_percent": 59.972
    },
    {
     "formula": "ZnO",
     "spacegroup": 186,
     "spacegroup_any_of": [],
     "accept_any_of": [],
     "weighed_mass_g": 0.401,
     "lattice": {},
     "required": true,
     "source_label": "ZnO",
     "source_reference": "weighed precursor (file name)",
     "note": "",
     "wt_percent": 40.028
    }
   ],
   "allowed_extra": [],
   "unknown_phase_present": false,
   "fully_indexed": true,
   "reference_fit": null,
   "scan": "2min",
   "human_products": "",
   "source": "file name (weighed fractions); dataset/README.md"
  },
  {
   "id": "V2O5_0p6008-ZnO_0p4010--8min",
   "pattern": "dataset/precursor_mixture/V2O5_0p6008-ZnO_0p4010--8min.xrdml",
   "submission": {
    "analysis_mode": "elemental",
    "precursors": [
     "V2O5",
     "ZnO"
    ],
    "elements": [
     "O",
     "V",
     "Zn"
    ],
    "temperature_c": null,
    "atmosphere": "air",
    "instrument_profile": "Aeris-fds-Pixcel1d-Medipix3",
    "wavelength": "Cu"
   },
   "phases": [
    {
     "formula": "V2O5",
     "spacegroup": 59,
     "spacegroup_any_of": [],
     "accept_any_of": [],
     "weighed_mass_g": 0.6008,
     "lattice": {},
     "required": true,
     "source_label": "V2O5",
     "source_reference": "weighed precursor (file name)",
     "note": "",
     "wt_percent": 59.972
    },
    {
     "formula": "ZnO",
     "spacegroup": 186,
     "spacegroup_any_of": [],
     "accept_any_of": [],
     "weighed_mass_g": 0.401,
     "lattice": {},
     "required": true,
     "source_label": "ZnO",
     "source_reference": "weighed precursor (file name)",
     "note": "",
     "wt_percent": 40.028
    }
   ],
   "allowed_extra": [],
   "unknown_phase_present": false,
   "fully_indexed": true,
   "reference_fit": null,
   "scan": "8min",
   "human_products": "",
   "source": "file name (weighed fractions); dataset/README.md"
  },
  {
   "id": "V2O5_0p7006-MnCO3_0p3001--2min",
   "pattern": "dataset/precursor_mixture/V2O5_0p7006-MnCO3_0p3001--2min.xrdml",
   "submission": {
    "analysis_mode": "elemental",
    "precursors": [
     "V2O5",
     "MnCO3"
    ],
    "elements": [
     "C",
     "Mn",
     "O",
     "V"
    ],
    "temperature_c": null,
    "atmosphere": "air",
    "instrument_profile": "Aeris-fds-Pixcel1d-Medipix3",
    "wavelength": "Cu"
   },
   "phases": [
    {
     "formula": "V2O5",
     "spacegroup": 59,
     "spacegroup_any_of": [],
     "accept_any_of": [],
     "weighed_mass_g": 0.7006,
     "lattice": {},
     "required": true,
     "source_label": "V2O5",
     "source_reference": "weighed precursor (file name)",
     "note": "",
     "wt_percent": 70.011
    },
    {
     "formula": "MnCO3",
     "spacegroup": 167,
     "spacegroup_any_of": [],
     "accept_any_of": [],
     "weighed_mass_g": 0.3001,
     "lattice": {},
     "required": true,
     "source_label": "MnCO3",
     "source_reference": "weighed precursor (file name)",
     "note": "",
     "wt_percent": 29.989
    }
   ],
   "allowed_extra": [],
   "unknown_phase_present": false,
   "fully_indexed": true,
   "reference_fit": null,
   "scan": "2min",
   "human_products": "",
   "source": "file name (weighed fractions); dataset/README.md"
  },
  {
   "id": "V2O5_0p7006-MnCO3_0p3001--8min",
   "pattern": "dataset/precursor_mixture/V2O5_0p7006-MnCO3_0p3001--8min.xrdml",
   "submission": {
    "analysis_mode": "elemental",
    "precursors": [
     "V2O5",
     "MnCO3"
    ],
    "elements": [
     "C",
     "Mn",
     "O",
     "V"
    ],
    "temperature_c": null,
    "atmosphere": "air",
    "instrument_profile": "Aeris-fds-Pixcel1d-Medipix3",
    "wavelength": "Cu"
   },
   "phases": [
    {
     "formula": "V2O5",
     "spacegroup": 59,
     "spacegroup_any_of": [],
     "accept_any_of": [],
     "weighed_mass_g": 0.7006,
     "lattice": {},
     "required": true,
     "source_label": "V2O5",
     "source_reference": "weighed precursor (file name)",
     "note": "",
     "wt_percent": 70.011
    },
    {
     "formula": "MnCO3",
     "spacegroup": 167,
     "spacegroup_any_of": [],
     "accept_any_of": [],
     "weighed_mass_g": 0.3001,
     "lattice": {},
     "required": true,
     "source_label": "MnCO3",
     "source_reference": "weighed precursor (file name)",
     "note": "",
     "wt_percent": 29.989
    }
   ],
   "allowed_extra": [],
   "unknown_phase_present": false,
   "fully_indexed": true,
   "reference_fit": null,
   "scan": "8min",
   "human_products": "",
   "source": "file name (weighed fractions); dataset/README.md"
  },
  {
   "id": "V2O5_0p8011-ZrO2_0p2012--2min",
   "pattern": "dataset/precursor_mixture/V2O5_0p8011-ZrO2_0p2012--2min.xrdml",
   "submission": {
    "analysis_mode": "elemental",
    "precursors": [
     "V2O5",
     "ZrO2"
    ],
    "elements": [
     "O",
     "V",
     "Zr"
    ],
    "temperature_c": null,
    "atmosphere": "air",
    "instrument_profile": "Aeris-fds-Pixcel1d-Medipix3",
    "wavelength": "Cu"
   },
   "phases": [
    {
     "formula": "V2O5",
     "spacegroup": 59,
     "spacegroup_any_of": [],
     "accept_any_of": [],
     "weighed_mass_g": 0.8011,
     "lattice": {},
     "required": true,
     "source_label": "V2O5",
     "source_reference": "weighed precursor (file name)",
     "note": "",
     "wt_percent": 79.926
    },
    {
     "formula": "ZrO2",
     "spacegroup": 14,
     "spacegroup_any_of": [],
     "accept_any_of": [],
     "weighed_mass_g": 0.2012,
     "lattice": {},
     "required": true,
     "source_label": "ZrO2",
     "source_reference": "weighed precursor (file name)",
     "note": "",
     "wt_percent": 20.074
    }
   ],
   "allowed_extra": [],
   "unknown_phase_present": false,
   "fully_indexed": true,
   "reference_fit": null,
   "scan": "2min",
   "human_products": "",
   "source": "file name (weighed fractions); dataset/README.md"
  },
  {
   "id": "V2O5_0p8011-ZrO2_0p2012--8min",
   "pattern": "dataset/precursor_mixture/V2O5_0p8011-ZrO2_0p2012--8min.xrdml",
   "submission": {
    "analysis_mode": "elemental",
    "precursors": [
     "V2O5",
     "ZrO2"
    ],
    "elements": [
     "O",
     "V",
     "Zr"
    ],
    "temperature_c": null,
    "atmosphere": "air",
    "instrument_profile": "Aeris-fds-Pixcel1d-Medipix3",
    "wavelength": "Cu"
   },
   "phases": [
    {
     "formula": "V2O5",
     "spacegroup": 59,
     "spacegroup_any_of": [],
     "accept_any_of": [],
     "weighed_mass_g": 0.8011,
     "lattice": {},
     "required": true,
     "source_label": "V2O5",
     "source_reference": "weighed precursor (file name)",
     "note": "",
     "wt_percent": 79.926
    },
    {
     "formula": "ZrO2",
     "spacegroup": 14,
     "spacegroup_any_of": [],
     "accept_any_of": [],
     "weighed_mass_g": 0.2012,
     "lattice": {},
     "required": true,
     "source_label": "ZrO2",
     "source_reference": "weighed precursor (file name)",
     "note": "",
     "wt_percent": 20.074
    }
   ],
   "allowed_extra": [],
   "unknown_phase_present": false,
   "fully_indexed": true,
   "reference_fit": null,
   "scan": "8min",
   "human_products": "",
   "source": "file name (weighed fractions); dataset/README.md"
  },
  {
   "id": "ZnO_0p4006-In2O3_0p6008--2min",
   "pattern": "dataset/precursor_mixture/ZnO_0p4006-In2O3_0p6008--2min.xrdml",
   "submission": {
    "analysis_mode": "elemental",
    "precursors": [
     "ZnO",
     "In2O3"
    ],
    "elements": [
     "In",
     "O",
     "Zn"
    ],
    "temperature_c": null,
    "atmosphere": "air",
    "instrument_profile": "Aeris-fds-Pixcel1d-Medipix3",
    "wavelength": "Cu"
   },
   "phases": [
    {
     "formula": "ZnO",
     "spacegroup": 186,
     "spacegroup_any_of": [],
     "accept_any_of": [],
     "weighed_mass_g": 0.4006,
     "lattice": {},
     "required": true,
     "source_label": "ZnO",
     "source_reference": "weighed precursor (file name)",
     "note": "",
     "wt_percent": 40.004
    },
    {
     "formula": "In2O3",
     "spacegroup": 206,
     "spacegroup_any_of": [],
     "accept_any_of": [],
     "weighed_mass_g": 0.6008,
     "lattice": {},
     "required": true,
     "source_label": "In2O3",
     "source_reference": "weighed precursor (file name)",
     "note": "",
     "wt_percent": 59.996
    }
   ],
   "allowed_extra": [],
   "unknown_phase_present": false,
   "fully_indexed": true,
   "reference_fit": null,
   "scan": "2min",
   "human_products": "",
   "source": "file name (weighed fractions); dataset/README.md"
  },
  {
   "id": "ZnO_0p4006-In2O3_0p6008--8min",
   "pattern": "dataset/precursor_mixture/ZnO_0p4006-In2O3_0p6008--8min.xrdml",
   "submission": {
    "analysis_mode": "elemental",
    "precursors": [
     "ZnO",
     "In2O3"
    ],
    "elements": [
     "In",
     "O",
     "Zn"
    ],
    "temperature_c": null,
    "atmosphere": "air",
    "instrument_profile": "Aeris-fds-Pixcel1d-Medipix3",
    "wavelength": "Cu"
   },
   "phases": [
    {
     "formula": "ZnO",
     "spacegroup": 186,
     "spacegroup_any_of": [],
     "accept_any_of": [],
     "weighed_mass_g": 0.4006,
     "lattice": {},
     "required": true,
     "source_label": "ZnO",
     "source_reference": "weighed precursor (file name)",
     "note": "",
     "wt_percent": 40.004
    },
    {
     "formula": "In2O3",
     "spacegroup": 206,
     "spacegroup_any_of": [],
     "accept_any_of": [],
     "weighed_mass_g": 0.6008,
     "lattice": {},
     "required": true,
     "source_label": "In2O3",
     "source_reference": "weighed precursor (file name)",
     "note": "",
     "wt_percent": 59.996
    }
   ],
   "allowed_extra": [],
   "unknown_phase_present": false,
   "fully_indexed": true,
   "reference_fit": null,
   "scan": "8min",
   "human_products": "",
   "source": "file name (weighed fractions); dataset/README.md"
  }
 ]
}
